Repository: BattMoTeam/BattMoApp

# BattMoApp
The Battery Modelling Toolbox (**BattMo**) is a resource for continuum modelling of electrochemical devices in MATLAB and Julia.
It offers users a flexible framework for building fully coupled electrochemical-thermal simulations of electrochemical
devices using 1D, 2D, or 3D geometries. The original **BattMo** is implemented in MATLAB and builds on the open-source MATLAB
Reservoir Simulation Toolbox (MRST) developed at SINTEF. BattMo being rewritten in Julia and builds on the open source Julia framework for multiphysics simulators, Jutul.jl. This repository builds further upon BattMo.jl.

Additional information about BattMo on the [BattMo repository](https://github.com/BattMoTeam/BattMo.git).

**BattMoApp** is a web-based application which offers a user-friendly interface to
conduct an end to end simulation experience. Each physical quantity needed to define an experimental protocol can be
modified to suit the user's needs. The parameter set thus defined is then used to run the BattMo P2D model.

The application consists of a Web socket API build with **HTTP.jl** and configered to run BattMo simulations, and a graphical user interface build with **Streamlit**.

> The source code of the web socket API has been moved from this repository to a new repository dedicated to the API on itself: [BattMoAPI](https://github.com/BattMoTeam/BattMoAPI/)

## Using the application

The BattMo application can very easily be used on [app.batterymodel.com](http://app.batterymodel.com/). If you'd rather use the application offline, it can be installed using Docker. If you'd like to install for development, see the section called 'Developer installation'.

## Development structure

**BattMoApp** consists or three main components:

- The _gui_ directory contains the Python-based code for the streamlit GUI and a
  database that stores the parameters used to define an experimental protocol (default values, metadata).
- The _api_ directory contains the Julia-based code that uses the HTTP.jl to create a Web socket API. This API enables data transfer between the **BattMo** package and the streamlit GUI and starts a simulation upon receiving input data from the GUI.

This streamlit app is a multipage app
(cf [streamlit doc](https://docs.streamlit.io/library/get-started/multipage-apps/create-a-multipage-app)).
All the pages are stored in the _app_pages_ directory and are specified in the _app.py_ file which includes the general settings of the applications and needs to be executed in order to start the application. Here below is a brief description
of each page.

- **Home** : The starting page, gives an introduction to the app. It provides a description on BattMo, a navigation to the other pages, and links to more information and documentation.

- **Simulation** : Allows user to define all physical quantities needed to define the desired
  experimental protocol. The parameters and metadata (units, IRIs, values from literature) are stored in a SQLite file
  called _BattMo_gui.db_ within the _database_ directory. The parameter values in the page are saved in a json file called _linked_data_input_ (stored in the BattMoJulia directory).
  The _linked_data_input_ file contains all the parameters' metadata; a second file called _battmo_formatted_input_ is also
  created, it's the version used as input by BattMo.jl. After changing the parameters, the user can click on the **RUN** button to launch the simulation, based on the parameters saved in the _battmo_formatted_input_ file.

- **Results** : Plots the results of previous simulations using Plotly.

- **Materials and models**: Provides more information on the models and materials that can be selected.

File: gui/database/recources/parameter_sets/electrolyte/LiPF6_Xu2015.json
{
   "name": "LiPF6_Xu2015",
   "category": "electrolyte",
   "parameters": {
      "specific_heat_capacity": 1518.0,
      "thermal_conductivity": 0.099,
      "density": 1210,
      "conductivity": {
         "functionname": "computeElectrolyteConductivity_Xu2015",
         "function": "1e-4*c*((-10.5 + 0.668e-3*c + 0.494e-6*c^2) + (0.074 - 1.78e-5*c - 8.86e-10*c^2)*T + (-6.96e-5 + 2.80e-8*c)*T^2)^2",
         "argument_list": [
           "c",
           "T"
         ]
      },
      "diffusion_coefficient": {
         "functionname": "computeDiffusionCoefficient_Xu2015",
         "function": "1e-4 * 10^(-4.43 - 54/(T - 229 - 5*c*1e-3) - 0.22*c*1e-3)",
         "argument_list": [
           "c",
           "T"
         ]
      },
      "charge_carrier_name": "Li",
      "charge_carrier_charge_number": 1,
      "charge_carrier_transference_number": 0.399,
      "counter_ion_name": "PF6",
      "counter_ion_charge_number": -1,
      "counter_ion_transference_number": 0.601
      
   }
}

File: gui/database/recources/parameter_sets/electrolyte/LiPf6_Chen2020.json
{
    "name": "LiPF6_Chen2020",
    "category": "electrolyte",
    "parameters": {
       "specific_heat_capacity": 1518.0,
       "thermal_conductivity": 0.099,
       "density": 1200, 
       "conductivity": {
         "functionname": "computeElectrolyteConductivity_Chen2020",
         "function": "0.1297*(c/1000)^3 - 2.51*(c/1000)^(1.5) + 3.329*(c/1000)",
         "argument_list": [
            "c"
         ]
       },
       "diffusion_coefficient": {
         "functionname": "computeDiffusionCoefficient_Chen2020",
         "function": "8.794*10^(-11)*(c/1000)^2 - 3.972*10^(-10)*(c/1000) + 4.862*10^(-10)",
          
         "argument_list": [
            "c"
         ]
       },
       "charge_carrier_name": "Li",
       "charge_carrier_charge_number": 1,
       "charge_carrier_transference_number": 0.2594,
       "counter_ion_name": "PF6",
       "counter_ion_charge_number": -1,
       "counter_ion_transference_number": 0.7406
       
    }
 }
